Repository: omkar-core/Battery_vitals

# Battery Vital — Intelligent Battery Safety & Environmental Monitoring System

A comprehensive full-stack battery monitoring and safety dashboard for EV/ESS battery packs with integrated environmental sensing. Built on Next.js (App Router) with Firebase Realtime Database live streaming, MongoDB Atlas persistence, and Gemini AI-driven analysis, predictive alerts, and multi-user collaboration.

---

## 🎯 Features

### Data Flow
1. **ESP32 devices** publish sensor readings to **Firebase RTDB** (`/live_data/{DEVICE_ID}`)
2. **Web clients** subscribe to real-time updates with zero latency
3. **Background workers** sync Firebase → MongoDB for persistence (`/api/sync-to-mongo`)
4.

File: tests/fixtures/nasa-battery/index.json
{
  "source": "NASA Ames Prognostics Center of Excellence (PCoE) Battery Aging Dataset",
  "description": "18650 LiCoO2/Graphite cells repeatedly charged and discharged at room temperature (24°C)",
  "mappingDescription": {
    "voltage": "Mapped to pack terminal voltage in Volts (V)",
    "current": "Mapped to discharge current in Amperes (A)",
    "temperature": "Mapped to DHT/NTC sensor temperature in °C",
    "capacityAh": "Measured cycle discharge capacity in Amp-hours",
    "soh": "State-of-Health percentage = (capacityAh / nominalCapacityAh) * 100",
    "resistanceMohm": "Calculated load-step internal resistance in mΩ"
  },
  "cells": [
    {
      "cellId": "B0005",
      "chemistry": "LI_ION_18650",
      "totalCycles": 168,
      "failureCycle": 114,
      "initialCapacityAh": 1.857,
      "finalCapacityAh": 1.37
    },
    {
      "cellId": "B0006",
      "chemistry": "LI_ION_18650",
      "totalCycles": 168,
      "failureCycle": 112,
      "initialCapacityAh": 2.031,
      "finalCapacityAh": 0.985
    },
    {
      "cellId": "B0007",
      "chemistry": "LI_ION_18650",
      "totalCycles": 168,
      "failureCycle": 163,
      "initialCapacityAh": 1.88,
      "finalCapacityAh": 1.558
    },
    {
      "cellId": "B0018",
      "chemistry": "LI_ION_18650",
      "totalCycles": 132,
      "failureCycle": 83,
      "initialCapacityAh": 1.857,
      "finalCapacityAh": 1.271
    }
  ]
}

File: tests/fixtures/nasa-battery/B0005.json (part 2 of 2)
{
      "temperatureMax": 35.9,
      "resistanceMohm": 113.1,
      "failed": false,
      "timestamp": 1787951839210
    },
    {
      "cellId": "B0005",
      "cycle": 114,
      "capacityAh": 1.597,
      "nominalCapacityAh": 2,
      "soh": 79.9,
      "voltageMean": 3.65,
      "voltageMin": 2.65,
      "currentA": 2,
      "temperatureMean": 30.9,
      "temperatureMax": 36.1,
      "resistanceMohm": 111.7,
      "failed": true,
      "timestamp": 1787995039210
    },
    {
      "cellId": "B0005",
      "cycle": 115,
      "capacityAh": 1.591,
      "nominalCapacityAh": 2,
      "soh": 79.6,
      "voltageMean": 3.66,
      "voltageMin": 2.64,
      "currentA": 2,
      "temperatureMean": 30.8,
      "temperatureMax": 36,
      "resistanceMohm": 114.8,
      "failed": true,
      "timestamp": 1788038239210
    },
    {
      "cellId": "B0005",
      "cycle": 116,
      "capacityAh": 1.594,
      "nominalCapacityAh": 2,
      "soh": 79.7,
      "voltageMean": 3.67,
      "voltageMin": 2.65,
      "currentA": 2,
      "temperatureMean": 30.7,
      "temperatureMax": 35.8,
      "resistanceMohm": 113.6,
      "failed": true,
      "timestamp": 1788081439210
    },
    {
      "cellId": "B0005",
      "cycle": 117,
      "capacityAh": 1.589,
      "nominalCapacityAh": 2,
      "soh": 79.5,
      "voltageMean": 3.66,
      "voltageMin": 2.64,
      "currentA": 2,
      "temperatureMean": 30.9,
      "temperatureMax": 36.1,
      "resistanceMohm": 113.6,
      "failed": true,
      "timestamp": 1788124639210
    },
    {
      "cellId": "B0005",
      "cycle": 118,
      "capacityAh": 1.582,
      "nominalCapacityAh": 2,
      "soh": 79.1,
      "voltageMean": 3.65,
      "voltageMin": 2.64,
      "currentA": 2,
      "temperatureMean": 30.5,
      "temperatureMax": 35.6,
      "resistanceMohm": 115.8,
      "failed": true,
      "timestamp": 1788167839210
    },
    {
      "cellId": "B0005",
      "cycle": 119,
      "capacityAh": 1.587,
      "nominalCapacityAh": 2,
      "soh": 79.3,
      "voltageMean": 3.66,
      "voltageMin": 2.65,
      "currentA": 2,
      "temperatureMean": 30.8,
      "temperatureMax": 36.1,
      "resistanceMohm": 114.2,
      "failed": true,
      "timestamp": 1788211039210
    },
    {
      "cellId": "B0005",
      "cycle": 120,
      "capacityAh": 1.596,
      "nominalCapacityAh": 2,
      "soh": 79.8,
      "voltageMean": 3.67,
      "voltageMin": 2.65,
      "currentA": 2,
      "temperatureMean": 30.4,
      "temperatureMax": 35.8,
      "resistanceMohm": 113.2,
      "failed": true,
      "timestamp": 1788254239210
    },
    {
      "cellId": "B0005",
      "cycle": 121,
      "capacityAh": 1.587,
      "nominalCapacityAh": 2,
      "soh": 79.3,
      "voltageMean": 3.65,
      "voltageMin": 2.64,
      "currentA": 2,
      "temperatureMean": 30.9,
      "temperatureMax": 36.2,
      "resistanceMohm": 116.2,
      "failed": true,
      "timestamp": 1788297439210
    },
    {
      "cellId": "B0005",
      "cycle": 122,
      "capacityAh": 1.587,
      "nominalCapacityAh": 2,
      "soh": 79.4,
      "voltageMean": 3.66,
      "voltageMin": 2.64,
      "currentA": 2,
      "temperatureMean": 30.7,
      "temperatureMax": 36.1,
      "resistanceMohm": 117,
      "failed": true,
      "timestamp": 1788340639210
    },
    {
      "cellId": "B0005",
      "cycle": 123,
      "capacityAh": 1.583,
      "nominalCapacityAh": 2,
      "soh": 79.1,
      "voltageMean": 3.67,
      "voltageMin": 2.66,
      "currentA": 2,
      "temperatureMean": 31.1,
      "temperatureMax": 36.5,
      "resistanceMohm": 117.8,
      "failed": true,
      "timestamp": 1788383839210
    },
    {
      "cellId": "B0005",
      "cycle": 124,
      "capacityAh": 1.575,
      "nominalCapacityAh": 2,
      "soh": 78.7,
      "voltageMean": 3.66,
      "voltageMin": 2.65,
      "currentA": 2,
      "temperatureMean": 30.9,
      "temperatureMax": 36.5,
      "resistanceMohm": 117.2,
      "failed": true,
      "timestamp": 1788427039210
    },
    {
      "cellId": "B0005",
      "cycle": 125,
      "capacityAh": 1.571,
      "nominalCapacityAh": 2,
      "soh": 78.6,
      "voltageMean": 3.65,
      "voltageMin": 2.65,
      "currentA": 2,
      "temperatureMean": 30.6,
      "temperatureMax": 35.9,
      "resistanceMohm": 117.3,
      "failed": true,
      "timestamp": 1788470239210
    },
    {
      "cellId": "B0005",
      "cycle": 126,
      "capacityAh": 1.577,
      "nominalCapacityAh": 2,
      "soh": 78.9,
      "voltageMean": 3.65,
      "voltageMin": 2.64,
      "currentA": 2,
      "temperatureMean": 30.8,
      "temperatureMax": 36.3,
      "resistanceMohm": 118.7,
      "failed": true,
      "timestamp": 1788513439210
    },
    {
      "cellId": "B0005",
      "cycle": 127,
      "capacityAh": 1.574,
      "nominalCapacityAh": 2,
      "soh": 78.7,
      "voltageMean": 3.67,
      "voltageMin": 2.65,
      "currentA": 2,
      "temperatureMean": 31,
      "temperatureMax": 36.2,
      "resistanceMohm": 116.9,
      "failed": true,
      "timestamp": 1788556639210
    },
    {
      "cellId": "B0005",
      "cycle": 128,
      "capacityAh": 1.562,
      "nominalCapacityAh": 2,
      "soh": 78.1,
      "voltageMean": 3.66,
      "voltageMin": 2.66,
      "currentA": 2,
      "temperatureMean": 31.1,
      "temperatureMax": 36.5,
      "resistanceMohm": 118.7,
      "failed": true,
      "timestamp": 1788599839210
    },
    {
      "cellId": "B0005",
      "cycle": 129,
      "capacityAh": 1.563,
      "nominalCapacityAh": 2,
      "soh": 78.1,
      "voltageMean": 3.65,
      "voltageMin": 2.65,
      "currentA": 2,
      "temperatureMean": 30.8,
      "temperatureMax": 36.2,
      "resistanceMohm": 121,
      "failed": true,
      "timestamp": 1788643039210
    },
    {
      "cellId": "B0005",
      "cycle": 130,
      "capacityAh": 1.566,
      "nominalCapacityAh": 2,
      "soh": 78.3,
      "voltageMean": 3.66,
      "voltageMin": 2.64,
      "currentA": 2,
      "temperatureMean": 30.8,
      "temperatureMax": 36,
      "resistanceMohm": 119.7,
      "failed": true,
      "timestamp": 1788686239210
    },
    {
      "cellId": "B0005",
      "cycle": 131,
      "capacityAh": 1.558,
      "nominalCapacityAh": 2,
      "soh": 77.9,
      "voltageMean": 3.64,
      "voltageMin": 2.65,
      "currentA": 2,
      "temperatureMean": 30.7,
      "temperatureMax": 36,
      "resistanceMohm": 122,
      "failed": true,
      "timestamp": 1788729439210
    },
    {
      "cellId": "B0005",
      "cycle": 132,
      "capacityAh": 1.566,
      "nominalCapacityAh": 2,
      "soh": 78.3,
      "voltageMean": 3.66,
      "voltageMin": 2.65,
      "currentA": 2,
      "temperatureMean": 31,
      "temperatureMax": 36.2,
      "resistanceMohm": 120.5,
      "failed": true,
      "timestamp": 1788772639210
    },
    {
      "cellId": "B0005",
      "cycle": 133,
      "capacityAh": 1.559,
      "nominalCapacityAh": 2,
      "soh": 77.9,
      "voltageMean": 3.66,
      "voltageMin": 2.65,
      "currentA": 2,
      "temperatureMean": 30.9,
      "temperatureMax": 36.3,
      "resistanceMohm": 120.2,
      "failed": true,
      "timestamp": 1788815839210
    },
    {
      "cellId": "B0005",
      "cycle": 134,
      "capacityAh": 1.557,
      "nominalCapacityAh": 2,
      "soh": 77.8,
      "voltageMean": 3.66,
      "voltageMin": 2.64,
      "currentA": 2,
      "temperatureMean": 30.8,
      "temperatureMax": 36.5,
      "resistanceMohm": 121.3,
      "failed": true,
      "timestamp": 1788859039210
    },
    {
      "cellId": "B0005",
      "cycle": 135,
      "capacityAh": 1.548,
      "nominalCapacityAh": 2,
      "soh": 77.4,
      "voltageMean": 3.65,
      "voltageMin": 2.64,
      "currentA": 2,
      "temperatureMean": 30.6,
      "temperatureMax": 35.9,
      "resistanceMohm": 121.8,
      "failed": true,
      "timestamp": 1788902239210
    },
    {
      "cellId": "B0005",
      "cycle": 136,
      "capacityAh": 1.544,
      "nominalCapacityAh": 2,
      "soh": 77.2,
      "voltageMean": 3.66,
      "voltageMin": 2.66,
      "currentA": 2,
      "temperatureMean": 30.8,
      "temperatureMax": 36.6,
      "resistanceMohm": 124.1,
      "failed": true,
      "timestamp": 1788945439210
    },
    {
      "cellId": "B0005",
      "cycle": 137,
      "capacityAh": 1.532,
      "nominalCapacityAh": 2,
      "soh": 76.6,
      "voltageMean": 3.65,
      "voltageMin": 2.65,
      "currentA": 2,
      "temperatureMean": 31.1,
      "temperatureMax": 36.4,
      "resistanceMohm": 125.1,
      "failed": true,
      "timestamp": 1788988639210
    },
    {
      "cellId": "B0005",
      "cycle": 138,
      "capacityAh": 1.521,
      "nominalCapacityAh": 2,
      "soh": 76.1,
      "voltageMean": 3.65,
      "voltageMin": 2.66,
      "currentA": 2,
      "temperatureMean": 31,
      "temperatureMax": 36.3,
      "resistanceMohm": 127.1,
      "failed": true,
      "timestamp": 1789031839210
    },
    {
      "cellId": "B0005",
      "cycle": 139,
      "capacityAh": 1.518,
      "nominalCapacityAh": 2,
      "soh": 75.9,
      "voltageMean": 3.65,
      "voltageMin": 2.66,
      "currentA": 2,
      "temperatureMean": 31.1,
      "temperatureMax": 36.7,
      "resistanceMohm": 127.4,
      "failed": true,
      "timestamp": 1789075039210
    },
    {
      "cellId": "B0005",
      "cycle": 140,
      "capacityAh": 1.516,
      "nominalCapacityAh": 2,
      "soh": 75.8,
      "voltageMean": 3.64,
      "voltageMin": 2.64,
      "currentA": 2,
      "temperatureMean": 30.9,
      "temperatureMax": 36.4,
      "resistanceMohm": 129.4,
      "failed": true,
      "timestamp": 1789118239210
    },
    {
      "cellId": "B0005",
      "cycle": 141,
      "capacityAh": 1.504,
      "nominalCapacityAh": 2,
      "soh": 75.2,
      "voltageMean": 3.64,
      "voltageMin": 2.64,
      "currentA": 2,
      "temperatureMean": 30.8,
      "temperatureMax": 36.1,
      "resistanceMohm": 128.9,
      "failed": true,
      "timestamp": 1789161439210
    },
    {
      "cellId": "B0005",
      "cycle": 142,
      "capacityAh": 1.498,
      "nominalCapacityAh": 2,
      "soh": 74.9,
      "voltageMean": 3.65,
      "voltageMin": 2.64,
      "currentA": 2,
      "temperatureMean": 30.8,
      "temperatureMax": 36.5,
      "resistanceMohm": 130.8,
      "failed": true,
      "timestamp": 1789204639210
    },
    {
      "cellId": "B0005",
      "cycle": 143,
      "capacityAh": 1.495,
      "nominalCapacityAh": 2,
      "soh": 74.8,
      "voltageMean": 3.64,
      "voltageMin": 2.65,
      "currentA": 2,
      "temperatureMean": 30.9,
      "temperatureMax": 36.5,
      "resistanceMohm": 131.4,
      "failed": true,
      "timestamp": 1789247839210
    },
    {
      "cellId": "B0005",
      "cycle": 144,
      "capacityAh": 1.494,
      "nominalCapacityAh": 2,
      "soh": 74.7,
      "voltageMean": 3.65,
      "voltageMin": 2.64,
      "currentA": 2,
      "temperatureMean": 30.8,
      "temperatureMax": 36.3,
      "resistanceMohm": 131.7,
      "failed": true,
      "timestamp": 1789291039210
    },
    {
      "cellId": "B0005",
      "cycle": 145,
      "capacityAh": 1.487,
      "nominalCapacityAh": 2,
      "soh": 74.4,
      "voltageMean": 3.64,
      "voltageMin": 2.65,
      "currentA": 2,
      "temperatureMean": 31.2,
      "temperatureMax": 37,
      "resistanceMohm": 132.9,
      "failed": true,
      "timestamp": 1789334239210
    },
    {
      "cellId": "B0005",
      "cycle": 146,
      "capacityAh": 1.482,
      "nominalCapacityAh": 2,
      "soh": 74.1,
      "voltageMean": 3.65,
      "voltageMin": 2.65,
      "currentA": 2,
      "temperatureMean": 31.3,
      "temperatureMax": 37,
      "resistanceMohm": 134.3,
      "failed": true,
      "timestamp": 1789377439210
    },
    {
      "cellId": "B0005",
      "cycle": 147,
      "capacityAh": 1.475,
      "nominalCapacityAh": 2,
      "soh": 73.7,
      "voltageMean": 3.64,
      "voltageMin": 2.66,
      "currentA": 2,
      "temperatureMean": 31.3,
      "temperatureMax": 37.2,
      "resistanceMohm": 134.5,
      "failed": true,
      "timestamp": 1789420639210
    },
    {
      "cellId": "B0005",
      "cycle": 148,
      "capacityAh": 1.469,
      "nominalCapacityAh": 2,
      "soh": 73.5,
      "voltageMean": 3.64,
      "voltageMin": 2.64,
      "currentA": 2,
      "temperatureMean": 30.9,
      "temperatureMax": 36.7,
      "resistanceMohm": 135.2,
      "failed": true,
      "timestamp": 1789463839210
    },
    {
      "cellId": "B0005",
      "cycle": 149,
      "capacityAh": 1.464,
      "nominalCapacityAh": 2,
      "soh": 73.2,
      "voltageMean": 3.64,
      "voltageMin": 2.65,
      "currentA": 2,
      "temperatureMean": 31,
      "temperatureMax": 36.9,
      "resistanceMohm": 136.3,
      "failed": true,
      "timestamp": 1789507039210
    },
    {
      "cellId": "B0005",
      "cycle": 150,
      "capacityAh": 1.452,
      "nominalCapacityAh": 2,
      "soh": 72.6,
      "voltageMean": 3.65,
      "voltageMin": 2.64,
      "currentA": 2,
      "temperatureMean": 30.9,
      "temperatureMax": 36.4,
      "resistanceMohm": 135.9,
      "failed": true,
      "timestamp": 1789550239210
    },
    {
      "cellId": "B0005",
      "cycle": 151,
      "capacityAh": 1.45,
      "nominalCapacityAh": 2,
      "soh": 72.5,
      "voltageMean": 3.63,
      "voltageMin": 2.65,
      "currentA": 2,
      "temperatureMean": 31.1,
      "temperatureMax": 36.8,
      "resistanceMohm": 139.2,
      "failed": true,
      "timestamp": 1789593439210
    },
    {
      "cellId": "B0005",
      "cycle": 152,
      "capacityAh": 1.446,
      "nominalCapacityAh": 2,
      "soh": 72.3,
      "voltageMean": 3.63,
      "voltageMin": 2.65,
      "currentA": 2,
      "temperatureMean": 31.4,
      "temperatureMax": 37,
      "resistanceMohm": 138.6,
      "failed": true,
      "timestamp": 1789636639210
    },
    {
      "cellId": "B0005",
      "cycle": 153,
      "capacityAh": 1.446,
      "nominalCapacityAh": 2,
      "soh": 72.3,
      "voltageMean": 3.65,
      "voltageMin": 2.66,
      "currentA": 2,
      "temperatureMean": 31.6,
      "temperatureMax": 37.6,
      "resistanceMohm": 138.7,
      "failed": true,
      "timestamp": 1789679839210
    },
    {
      "cellId": "B0005",
      "cycle": 154,
      "capacityAh": 1.45,
      "nominalCapacityAh": 2,
      "soh": 72.5,
      "voltageMean": 3.64,
      "voltageMin": 2.65,
      "currentA": 2,
      "temperatureMean": 31.4,
      "temperatureMax": 37,
      "resistanceMohm": 139,
      "failed": true,
      "timestamp": 1789723039210
    },
    {
      "cellId": "B0005",
      "cycle": 155,
      "capacityAh": 1.449,
      "nominalCapacityAh": 2,
      "soh": 72.5,
      "voltageMean": 3.65,
      "voltageMin": 2.65,
      "currentA": 2,
      "temperatureMean": 31.6,
      "temperatureMax": 37.2,
      "resistanceMohm": 140.1,
      "failed": true,
      "timestamp": 1789766239210
    },
    {
      "cellId": "B0005",
      "cycle": 156,
      "capacityAh": 1.461,
      "nominalCapacityAh": 2,
      "soh": 73,
      "voltageMean": 3.63,
      "voltageMin": 2.64,
      "currentA": 2,
      "temperatureMean": 31.5,
      "temperatureMax": 37.2,
      "resistanceMohm": 139,
      "failed": true,
      "timestamp": 1789809439210
    },
    {
      "cellId": "B0005",
      "cycle": 157,
      "capacityAh": 1.45,
      "nominalCapacityAh": 2,
      "soh": 72.5,
      "voltageMean": 3.64,
      "voltageMin": 2.65,
      "currentA": 2,
      "temperatureMean": 31,
      "temperatureMax": 36.8,
      "resistanceMohm": 140,
      "failed": true,
      "timestamp": 1789852639210
    },
    {
      "cellId": "B0005",
      "cycle": 158,
      "capacityAh": 1.442,
      "nominalCapacityAh": 2,
      "soh": 72.1,
      "voltageMean": 3.63,
      "voltageMin": 2.65,
      "currentA": 2,
      "temperatureMean": 31.4,
      "temperatureMax": 37.3,
      "resistanceMohm": 139.5,
      "failed": true,
      "timestamp": 1789895839210
    },
    {
      "cellId": "B0005",
      "cycle": 159,
      "capacityAh": 1.432,
      "nominalCapacityAh": 2,
      "soh": 71.6,
      "voltageMean": 3.64,
      "voltageMin": 2.65,
      "currentA": 2,
      "temperatureMean": 31.7,
      "temperatureMax": 37.3,
      "resistanceMohm": 141.4,
      "failed": true,
      "timestamp": 1789939039210
    },
    {
      "cellId": "B0005",
      "cycle": 160,
      "capacityAh": 1.421,
      "nominalCapacityAh": 2,
      "soh": 71,
      "voltageMean": 3.64,
      "voltageMin": 2.66,
      "currentA": 2,
      "temperatureMean": 31.2,
      "temperatureMax": 37,
      "resistanceMohm": 142.7,
      "failed": true,
      "timestamp": 1789982239210
    },
    {
      "cellId": "B0005",
      "cycle": 161,
      "capacityAh": 1.421,
      "nominalCapacityAh": 2,
      "soh": 71.1,
      "voltageMean": 3.62,
      "voltageMin": 2.65,
      "currentA": 2,
      "temperatureMean": 31,
      "temperatureMax": 37,
      "resistanceMohm": 143.7,
      "failed": true,
      "timestamp": 1790025439210
    },
    {
      "cellId": "B0005",
      "cycle": 162,
      "capacityAh": 1.419,
      "nominalCapacityAh": 2,
      "soh": 70.9,
      "voltageMean": 3.62,
      "voltageMin": 2.65,
      "currentA": 2,
      "temperatureMean": 31.4,
      "temperatureMax": 37.4,
      "resistanceMohm": 144.6,
      "failed": true,
      "timestamp": 1790068639210
    },
    {
      "cellId": "B0005",
      "cycle": 163,
      "capacityAh": 1.413,
      "nominalCapacityAh": 2,
      "soh": 70.7,
      "voltageMean": 3.63,
      "voltageMin": 2.65,
      "currentA": 2,
      "temperatureMean": 31.2,
      "temperatureMax": 36.8,
      "resistanceMohm": 144.4,
      "failed": true,
      "timestamp": 1790111839210
    },
    {
      "cellId": "B0005",
      "cycle": 164,
      "capacityAh": 1.407,
      "nominalCapacityAh": 2,
      "soh": 70.3,
      "voltageMean": 3.63,
      "voltageMin": 2.65,
      "currentA": 2,
      "temperatureMean": 31.6,
      "temperatureMax": 37.3,
      "resistanceMohm": 144.6,
      "failed": true,
      "timestamp": 1790155039210
    },
    {
      "cellId": "B0005",
      "cycle": 165,
      "capacityAh": 1.402,
      "nominalCapacityAh": 2,
      "soh": 70.1,
      "voltageMean": 3.64,
      "voltageMin": 2.65,
      "currentA": 2,
      "temperatureMean": 31.8,
      "temperatureMax": 37.7,
      "resistanceMohm": 147.5,
      "failed": true,
      "timestamp": 1790198239210
    },
    {
      "cellId": "B0005",
      "cycle": 166,
      "capacityAh": 1.388,
      "nominalCapacityAh": 2,
      "soh": 69.4,
      "voltageMean": 3.63,
      "voltageMin": 2.66,
      "currentA": 2,
      "temperatureMean": 31.7,
      "temperatureMax": 37.7,
      "resistanceMohm": 148.3,
      "failed": true,
      "timestamp": 1790241439210
    },
    {
      "cellId": "B0005",
      "cycle": 167,
      "capacityAh": 1.373,
      "nominalCapacityAh": 2,
      "soh": 68.6,
      "voltageMean": 3.62,
      "voltageMin": 2.65,
      "currentA": 2,
      "temperatureMean": 31.6,
      "temperatureMax": 37.8,
      "resistanceMohm": 151.8,
      "failed": true,
      "timestamp": 1790284639210
    },
    {
      "cellId": "B0005",
      "cycle": 168,
      "capacityAh": 1.37,
      "nominalCapacityAh": 2,
      "soh": 68.5,
      "voltageMean": 3.62,
      "voltageMin": 2.66,
      "currentA": 2,
      "temperatureMean": 31.8,
      "temperatureMax": 37.8,
      "resistanceMohm": 149.6,
      "failed": true,
      "timestamp": 1790327839210
    }
  ]
}
